Repository: Chaitanyaattanti/mahaev

# MAHA EV Dashboard

A web application for displaying battery research datasets and information.

## Features

- Dataset browsing with detailed descriptions
- Download links for datasets
- Team information
- Contact page
- Deliverables section

## Architecture

### Backend
- **Framework**: Express.js
- **Data**: Hardcoded datasets (no database required)
- **Port**: 3000 (configurable via PORT env variable)

### Frontend
- **Framework**: React + Vite
- **Styling**: Inline CSS
- **Port**: 5173 (development)

## Datasets

The application includes 4 hardcoded datasets:

1. **LG 18650HG2 Li-ion Battery Data** - Comprehensive testing data from McMaster University
2. **Mechanically Induced Thermal Runaway** - Safety testing data examining thermal runaway behavior
3. **Mechanically Induced Thermal Runaway (V1)** - Initial version of thermal runaway data
4. **CALCE Battery Data** - Battery testing datasets from University of Maryland

To add or modify datasets, edit the `datasets` array in `backend/server.js`.

## Deployment

Both frontend and backend are configured for Railway deployment with `railway.json` files.

### Environment Variables for Production

**Backend:**
- `PORT` - Server port (default: 3000)
- `FRONTEND_URL` - Frontend URL for CORS

**Frontend:**
- `VITE_API_URL` - Backend API URL

## Project Structure

```
MAHA-EV-DASHBOARD/
├── backend/
│   ├── server.js           # Express server with hardcoded datasets
│   ├── package.json
│   └── railway.json
├── frontend/
│   ├── src/
│   │   ├── components/
│   │   │   └── Navbar.jsx
│   │   ├── pages/
│   │   │   ├── Home.jsx
│   │   │   ├── Datasets.jsx
│   │   │   ├── Team.jsx
│   │   │   ├── Deliverables.jsx
│   │   │   └── Contact.jsx
│   │   ├── App.jsx
│   │   └── config.js
│   ├── package.json
│   └── railway.json
└── README.md
```

## API Endpoints

- `GET /` - API status and information
- `GET /datasets` - Get all datasets
- `GET /download/:filename` - Download local dataset files

File: ML/ml_output/master_training_data.csv (part 1 of 3)
FileName,ObservedScore_Label,ObservedScore,CalculatedScore,Capacity_mAh,SOC_pct,MaxDisplacement,ForceRate,VoltageAtCollapse,MaxTemperature,TempRateOfRise,VoltageDifference,source,ts_voltage_initial,ts_voltage_final,ts_voltage_drop,ts_voltage_min,ts_voltage_mean,ts_voltage_std,ts_voltage_collapse,ts_temp_max,ts_temp_initial,ts_temp_rise,ts_temp_rate_max,ts_force_max,ts_force_mean,ts_force_final,ts_disp_max,ts_disp_final,ts_test_duration,dataset_type,session,session_type
Sorteria-100SOC-cell2,"No effect, instant local Joule heating, no internal discharge – 1",1,5.0,4960,100.0,20.18978429027986,0.1810715928673744,15.706666666666669,,,,TR_V1,,,,,,,,,,,,,,,,,,thermal_runaway,,
Sorteria-Control-100SOC-cell1,"Physical effect, rupture of pouch, smoke, gas release, fire – 7",7,100.0,5190,100.0,31.17243349978093,37.67657947540283,49.30500000000001,,,,TR_V1,,,,,,,,,,,,,,,,,,thermal_runaway,,
Sorteria-Control-100SOC-cell2,"Physical effect, rupture of pouch, smoke, gas release, fire – 7",7,100.0,5190,100.0,31.17243349978093,40.34767532348633,49.30500000000001,150.24270629882812,169.88494873046875,4.168,TR_V1,,,,,,,,,,,,,,,,,,thermal_runaway,,
LCO-LP-6400mAh-100SOC-cell1,"Physical effect, rupture of pouch, smoke, gas release, fire – 7",7,100.0,6400,100.0,31.17243349978093,53.648813247680664,101.33333333333334,150.24270629882812,225.8897399902344,4.152,TR_V1,,,,,,,,,,,,,,,,,,thermal_runaway,,
LCO-LP-6400mAh-100SOC-cell2,"Physical effect, rupture of pouch, smoke, gas release, fire – 7",7,100.0,6400,100.0,31.17243349978093,29.89412565231323,101.33333333333334,,,,TR_V1,,,,,,,,,,,,,,,,,,thermal_runaway,,
LCO-LP-6400mAh-80SOC-Cell3,"Physical effect, rupture of pouch, smoke, gas release, fire – 7",7,100.0,6400,80.0,31.17243349978093,29.53522653579712,81.06666666666668,150.24270629882812,124.35884857177734,4.001,TR_V1,,,,,,,,,,,,,,,,,,thermal_runaway,,
LCO-LP6400mAh-80SOC-cell4,"Physical effect, rupture of pouch, smoke, gas release, fire – 7",7,97.48484414685532,6400,80.0,31.17243349978093,28.505743980407715,48.64,,,,TR_V1,,,,,,,,,,,,,,,,,,thermal_runaway,,
Soetria-80SOC-cell3,"Physical effect, rupture of pouch, smoke, gas release, fire – 7",7,100.0,4960,80.0,31.17243349978093,29.512832260131837,62.826666666666675,150.24270629882812,124.26455688476562,4.01,TR_V1,,,,,,,,,,,,,,,,,,thermal_runaway,,
Sorteria-Control-60SOC-cell1,"Physical effect, rupture of pouch, smoke, gas release, fire – 7",7,100.0,5190,60.0,31.17243349978093,30.713831520080568,49.30500000000001,150.24270629882812,129.32139587402344,3.853,TR_V1,,,,,,,,,,,,,,,,,,thermal_runaway,,
Soetria-Control-45SOC-cell1,"Physical effect (pouch swelling), rupture of pouch, gas release –  6",6,60.72620644772813,5190,45.0,31.17243349978093,18.19985628128052,22.18725000000001,,,,TR_V1,,,,,,,,,,,,,,,,,,thermal_runaway,,
Sorteria-control-40SOC-cell2,"Physical effect (pouch swelling), rupture of pouch, gas release –  6",6,57.92575079739853,5190,40.0,31.17243349978093,17.864650630950926,19.722000000000005,150.24270629882812,75.2195816040039,3.603,TR_V1,,,,,,,,,,,,,,,,,,thermal_runaway,,
Sorteria-control-20SOC-cell1,"Physical effect (pouch swelling), extended joule heating, local reactions – 5",5,40.27881843741343,5190,20.0,30.892172116434622,10.358979654312131,9.861000000000002,144.91200256347656,43.616756439208984,3.306,TR_V1,,,,,,,,,,,,,,,,,,thermal_runaway,,
Soteria-control-30SOC-cell2,"Physical effect (pouch swelling), extended joule heating, local reactions – 5",5,55.5286525706722,5190,30.0,30.29159519889689,21.278890705108644,14.7915,,,,TR_V1,,,,,,,,,,,,,,,,,,thermal_runaway,,
Soteria-control-30SOC-cell1,"Physical effect (pouch swelling), extended joule heating, local reactions – 5",5,59.88913326331717,5190,30.0,30.95997937207165,24.970987224578856,14.7915,,,,TR_V1,,,,,,,,,,,,,,,,,,thermal_runaway,,
Soteria-control-10SOC-cell1,"Moderate effect, extended joule heating, local reactions (limited spread) – 4",4,46.356343186931696,5190,10.0,30.344979838288715,21.91419668197632,4.930500000000001,134.914306640625,92.27030181884766,3.1799999999999997,TR_V1,,,,,,,,,,,,,,,,,,thermal_runaway,,
Soteria-Control-0SOC-cell1,"Moderate effect, extended joule heating, local reactions (no spread) – 3",3,27.097255386255036,5190,0.0,29.653695106917475,7.783843612670898,0.4930500000000001,123.0342025756836,32.774078369140625,2.919,TR_V1,,,,,,,,,,,,,,,,,,thermal_runaway,,
Soteria-SCC-90SOC-cell1,"No effect, instant local Joule heating, no internal discharge – 1",1,5.0,5180,90.0,20.970741670147383,0.2881811141967773,14.763000000000003,,,,TR_V1,,,,,,,,,,,,,,,,,,thermal_runaway,,
Soteria-SCC-90SOC-cell1,"No effect, instant local Joule heating, no internal discharge – 1",1,5.0,5180,90.0,20.970741670147383,0.2881811141967773,14.763000000000003,,,,TR_V1,,,,,,,,,,,,,,,,,,thermal_runaway,,
Soteria-SCC-80SOC-cell1,"No effect, instant local Joule heating, no internal discharge – 1",1,5.0,5180,80.0,20.83215971732357,0.2101199589669704,13.12266666666667,29.967309951782227,0.8847156167030334,0.0350000000000001,TR_V1,,,,,,,,,,,,,,,,,,thermal_runaway,,
Soteria-SCC-80SOC-cell1,"No effect, instant local Joule heating, no internal discharge – 1",1,5.0,5180,80.0,20.83215971732357,0.2101199589669704,13.12266666666667,29.967309951782227,0.8847156167030334,0.0350000000000001,TR_V1,,,,,,,,,,,,,,,,,,thermal_runaway,,
Soteria-SCC-60SOC-cell1,"No effect, instant local Joule heating, no internal discharge – 1",1,5.0,5180,60.0,20.540869256851956,0.2222557879984378,9.842,28.326040267944336,0.935813844203949,0.02,TR_V1,,,,,,,,,,,,,,,,,,thermal_runaway,,
Soteria-SCC-60SOC-cell1,"No effect, instant local Joule heating, no internal discharge – 1",1,5.0,5180,60.0,20.540869256851956,0.2222557879984378,9.842,28.326040267944336,0.935813844203949,0.02,TR_V1,,,,,,,,,,,,,,,,,,thermal_runaway,,
Soteria-SCC-20SOC-5180mAh,"No effect, instant local Joule heating, no internal discharge – 1",1,5.0,5180,20.0,19.94893785338972,0.1492547176778316,3.2806666666666673,25.199369430541992,0.6284409165382385,0.008,TR_V1,,,,,,,,,,,,,,,,,,thermal_runaway,,
OE-LCO-6470mAh-60SOC,"Physical effect (pouch swelling), rupture of pouch, gas release –  6",6,89.10403347028061,6470,60.0,31.17243349978093,31.885933303833006,36.879,150.24270629882812,134.25656127929688,3.874,TR_V1,3.866,-0.008,3.874,-0.078,2.8896532970768187,1.5685818433997814,1000.0,150.2427,22.2874,127.95530000000001,16.465139999999998,3.81,-92.6123965556311,3.529,,,291.574,thermal_runaway,,
OE-LCO-6490mAh-60SOC,"Moderate effect, extended joule heating, local reactions (limited spread) – 4",4,43.11254241325191,6490,60.0,24.129538012362833,17.485337734222412,12.331,,,,TR_V1,,,,,,,,,,,,,,,,,,thermal_runaway,,
OE-LCO-6270mAh-40SOC,"Moderate effect, extended joule heating, local reactions (limited spread) – 4",4,35.08908188131647,6270,40.0,24.829442514530783,13.150972700119018,7.942,60.47536087036133,55.37251663208008,0.0790000000000001,TR_V1,3.793,3.714,0.07900000000000018,2.523,3.741200486618004,0.08748749256908289,0.0,60.47536,22.40166,38.0737,5.539369999999998,2.251,-60.50028418491484,1.655,,,523.884,thermal_runaway,,
OE-LCO-6500mAh-20SOC,"Moderate effect, extended joule heating, local reactions (no spread) – 3",3,42.97080894921714,6500,20.0,27.97416453177227,13.4799777507782,12.35,,,,TR_V1,,,,,,,,,,,,,,,,,,thermal_runaway,,
OE-LCO-6560mAh-0SOC,"Moderate effect, extended joule heating, local reactions (no spread) – 3",3,34.306964366034855,6560,0.0,30.292295455436104,14.017068910598756,0.8309333333333333,133.97979736328125,59.01923751831055,3.398,TR_V1,3.439,0.041,3.398,0.039,1.492096742349457,1.566332770325117,3655.0,133.9798,22.51813,111.46167000000001,7.89143,0.747,-59.72678907535374,-8.735,,,537.852,thermal_runaway,,
OE-LCO-6550mAh-20SOC,"Moderate effect, extended joule heating, local reactions (no spread) – 3",3,33.075636490127906,6550,20.0,26.52717243983494,13.23346405029297,4.148333333333333,78.79060363769531,55.7198486328125,0.2230000000000003,TR_V1,3.744,3.521,0.2230000000000003,2.464,3.6324590055976294,0.10404905040050332,0.0,78.7906,22.13915,56.65145,7.051189999999998,7.468,-48.284733454066505,0.541,,,587.807,thermal_runaway,,
OE-LCO-6500mAh-40SOC,"Moderate effect, extended joule heating, local reactions (limited spread) – 4",4,42.122202545876625,6500,40.0,24.813470417733317,19.90873212814331,8.233333333333334,,,,TR_V1,3.782,3.718,0.06400000000000006,2.679,3.7388886041603855,0.08378250964149023,0.0,60.3199,22.39816,37.92174,10.40145,5.244,-61.75290533614712,4.168,,,561.303,thermal_runaway,,
OE-LCO-6340mAh-0SOC,"No effect, instant local Joule heating, no internal discharge – 1",1,27.447384644634077,6340,0.0,28.558576108358853,8.919075202941894,0.8030666666666667,,,,TR_V1,3.483,0.083,3.4,0.083,1.7429836504958456,1.5491026107589634,2034.0,105.8417,22.43603,83.40567,3.7998899999999978,-0.443,-70.79520771911015,-3.33,,,365.107,thermal_runaway,,
OE-LCO-6400mAh-20SOC,"Moderate effect, extended joule heating, local reactions (no spread) – 3",3,39.95401787062128,6400,20.0,26.466261116063997,12.161090087890624,12.16,,,,TR_V1,3.747,0.703,3.044,0.702,2.5889040220956323,1.15484731062444,4085.0,78.06942,22.91085,55.15857,5.86261,3.707,-29.296759105817365,3.074,,,1145.004,thermal_runaway,,
Soteria-SCC-5070-70SOC,"No effect, instant local Joule heating, no internal discharge – 1",1,5.0,5070,70.0,20.248953067368557,0.1830712839961052,11.238499999999998,,,,TR_V1,3.93,3.913,0.017000000000000348,3.909,3.9225153083863336,0.006341684505255988,0.0,26.74982,22.8372,3.9126200000000004,0.11474000000000117,6.713,-151.9151322289602,-158.351,,,586.211,thermal_runaway,,
OE-LFP10Ah-0SOC-cell9,"No effect, local heating, internal discharge – 2",2,13.79930022961686,10000,0.0,23.82037565516223,0.4955912411212921,0.3166666666666667,51.22771835327149,2.086699962615967,1.916,TR_V1,,,,,,,,,,,,,,,,,,thermal_runaway,,
OE-LFP10Ah-0SOC-cell10,"No effect, local heating, internal discharge – 2",2,12.726911469804564,10000,0.0,22.75619250884386,0.4873856276273727,0.3166666666666667,,,,TR_V1,,,,,,,,,,,,,,,,,,thermal_runaway,,
OE-LFP10Ah-40SOC-cell7,"No effect, local heating, internal discharge – 2",2,27.125301083464088,10000,40.0,24.52783523255454,0.7641325175762177,12.666666666666668,57.590049743652344,3.217400074005127,0.0529999999999999,TR_V1,3.295,3.242,0.052999999999999936,3.196,3.2441050702504586,0.039110266023858135,0.0,57.59005,18.64687,38.94318,0.5574500000000029,9.867,-135.68748365913254,5.723,,,634.572,thermal_runaway,,
OE-LFP10Ah-40SOC-cell8,"Moderate effect, extended joule heating, local reactions (no spread) – 3",3,31.158563415458566,10000,40.0,27.99760504588561,1.327625036239624,12.666666666666668,,,,TR_V1,3.295,3.216,0.07899999999999974,3.156,3.224409291756092,0.045552152756187854,0.0,97.76741,18.22691,79.5405,0.8088500000000032,12.342,-90.54924087867694,10.548,,,780.671,thermal_runaway,,
OE-LFP10Ah-70SOC-cell5,"No effect, local heating, internal discharge – 2",2,36.96618682816962,10000,70.0,24.143983762217957,1.488869732618332,22.166666666666668,,,,TR_V1,3.302,3.266,0.03600000000000003,3.124,3.2644760879961736,0.037845334023861435,0.0,54.06875,16.78145,37.2873,1.0149699999999982,11.448,-149.71240530846487,6.927,,,667.925,thermal_runaway,,
OE-LFP10Ah-70SOC-cell6,"No effect, local heating, internal discharge – 2",2,34.307071925022726,10000,70.0,22.57594982864313,0.3977887630462646,22.166666666666668,,,,TR_V1,3.302,3.266,0.03600000000000003,3.246,3.272073778833107,0.024089136515956965,0.0,41.33279,17.02104,24.311750000000004,0.35949999999999704,11.462,-165.2532957937585,5.763,,,578.682,thermal_runaway,,
OE-LFP10Ah-80SOC-cell3,"Moderate effect, extended joule heating, local reactions (no spread) – 3",3,39.22570984053784,10000,80.0,24.083961081387333,0.6417487591505051,25.333333333333336,53.5330810546875,2.7021000385284424,0.0590000000000001,TR_V1,3.331,3.271,0.06000000000000005,3.233,3.284681444549252,0.0383795397938317,0.0,53.53308,17.61598,35.9171,0.5168999999999997,10.707,-124.46500458159278,9.38,,,656.3,thermal_runaway,,
OE-LFP10Ah-80SOC-cell4,"Moderate effect, extended joule heating, local reactions (no spread) – 3",3,38.556029014151854,10000,80.0,23.54864590899305,0.5073831051588058,25.333333333333336,,,,TR_V1,,,,,,,,,,,,,,,,,,thermal_runaway,,
OE-10Ahr-NMC-70SOC-cell7,"Physical effect, rupture of pouch, smoke, gas release, fire – 7",7,100.0,10000,70.0,31.17243349978093,24.78293800354004,66.5,,,,TR_V1,,,,,,,,,,,,,,,,,,thermal_runaway,,
OE-10Ahr-NMC-80SOC-cell8,"Physical effect, rupture of pouch, smoke, gas release, fire – 7",7,100.0,10000,80.0,31.17243349978093,29.480519199371336,126.66666666666669,150.24270629882812,124.12850189208984,3.962,TR_V1,,,,,,,,,,,,,,,,,,thermal_runaway,,
OE-10Ahr-NMC-80SOC-Cell9,"Physical effect, rupture of pouch, smoke, gas release, fire – 7",7,100.0,10000,80.0,31.17243349978093,25.46501483917236,126.66666666666669,,,,TR_V1,,,,,,,,,,,,,,,,,,thermal_runaway,,
OE-10Ahr-NMC-100SOC-cell10,"Physical effect, rupture of pouch, smoke, gas release, fire – 7",7,100.0,10000,100.0,31.17243349978093,49.24763412475586,95.0,150.24270629882812,207.35845947265625,4.18,TR_V1,4.177,-0.005,4.1819999999999995,-0.011,3.419577431906615,1.5888422390752956,922.0,150.2427,21.9357,128.30700000000002,33.99792,2.008,-120.26437081712061,0.94,,,312.059,thermal_runaway,,
OE-10Ahr-NMC-100SOC-cell11,"Physical effect, rupture of pouch, smoke, gas release, fire – 7",7,100.0,10000,100.0,31.17243349978093,39.6705379486084,95.0,,,,TR_V1,4.172,-0.005,4.177,-0.008,3.3207338627914833,1.6556541200151635,1208.0,150.2427,23.5043,126.73840000000001,34.19007,1.96,-76.94168215613382,0.359,,,335.485,thermal_runaway,,
OE-LFP10Ah-100SOC-cell1,"Moderate effect, extended joule heating, local reactions (no spread) – 3",3,44.82154738099663,10000,100.0,23.493560903184495,0.4946531444787979,31.666666666666668,48.47367858886719,2.082750082015991,0.0389999999999997,TR_V1,,,,,,,,,,,,,,,,,,thermal_runaway,,
OE-LFP10Ah-100SOC-cell2,"No effect, local heating, internal discharge – 2",2,44.964865769454,10000,100.0,23.08945366691367,1.0420787692070008,31.666666666666668,,,,TR_V1,,,,,,,,,,,,,,,,,,thermal_runaway,,
OE-LFP10Ah-100SOC-cell12,"Moderate effect, extended joule heating, local reactions (no spread) – 3",3,45.174177735234,10000,100.0,23.82310627717247,0.5177381247282028,31.666666666666668,,,,TR_V1,3.34,3.304,0.03600000000000003,3.251,3.3114586124918954,0.027805537470745056,0.0,51.25121,19.48866,31.76255,0.25563999999999965,11.87,-162.83631683596283,7.554,,,727.979,thermal_runaway,,
Soteria-Control-50SOC,"Moderate effect, extended joule heating, local reactions (limited spread) – 4",4,27.83844121026054,4620,50.0,28.544495235751626,2.8122793078422545,7.315,,,,TR_V1,3.789,3.465,0.3240000000000003,3.342,3.651774220032841,0.10904726106812145,0.0,105.6331,22.79251,82.84058999999999,0.49965999999999866,6.185,-59.62967311752288,-40.809,,,767.094,thermal_runaway,,
Soteria-SCC-4160mAh-100SOC-8mm,"No effect, instant local Joule heating, no internal discharge – 1",1,5.0,4160,100.0,20.477324887877025,0.1533279947936535,13.173333333333334,,,,TR_V1,,,,,,,,,,,,,,,,,,thermal_runaway,,
OE-10Ahr-NMC-70SOC-cell6,"Physical effect, rupture of pouch, smoke, gas release, fire – 7",7,100.0,10000,70.0,31.17243349978093,36.33489799499512,66.5,,,,TR_V1,3.855,-0.006,3.8609999999999998,-0.009,1.9959831213597996,1.9083962320512162,4036.0,150.2427,22.19987,128.04283,18.359990000000003,24.461,-53.84649518602163,20.094,,,425.021,thermal_runaway,,
OE-10AHr-NMC-40SOC-Cell4,"Moderate effect, extended joule heating, local reactions (no spread) – 3",3,50.83071954500064,10000,40.0,25.258544391904127,23.738841819763184,12.666666666666668,,,,TR_V1,3.641,3.534,0.1070000000000002,2.852,3.5824505766847774,0.0813916909281651,0.0,64.76552,22.41156,42.353959999999994,11.062470000000005,20.695,-51.649540177294824,10.471,,,608.396,thermal_runaway,,
OE-10Ahr-NMC-40SOC-cell1,"Moderate effect, extended joule heating, local reactions (limited spread) – 4",4,54.99418490965788,10000,40.0,26.31706581353768,26.843785762786865,12.666666666666668,76.32388305664062,113.0264663696289,0.1419999999999999,TR_V1,,,,,,,,,,,,,,,,,,thermal_runaway,,
OE-10Ahr-NMC-0SOC-cell1,"Moderate effect, extended joule heating, local reactions (limited spread) – 4",4,37.0929066410222,10000,0.0,28.13879159992521,18.52078170776367,1.2666666666666668,99.75447082519533,77.98223876953125,3.09,TR_V1,3.365,0.273,3.092,0.272,2.2415326086956524,1.3265560708520931,1816.0,99.75447,22.10702,77.64744999999999,13.266180000000006,21.497,-61.627120027752085,18.863,,,401.226,thermal_runaway,,
OE-10Ahr-NMC-0SOC-cell1,"Moderate effect, extended joule heating, local reactions (limited spread) – 4",4,37.0929066410222,10000,0.0,28.13879159992521,18.52078170776367,1.2666666666666668,99.75447082519533,77.98223876953125,3.09,TR_V1,3.365,0.273,3.092,0.272,2.2415326086956524,1.3265560708520931,1816.0,99.75447,22.10702,77.64744999999999,13.266180000000006,21.497,-61.627120027752085,18.863,,,401.226,thermal_runaway,,
OE-10Ahr-NMC-0SOC-cell2,"Moderate effect, extended joule heating, local reactions (no spread) – 3",3,28.548792587377385,10000,0.0,27.60314884449815,10.5123104095459,1.2666666666666668,,,,TR_V1,,,,,,,,,,,,,,,,,,thermal_runaway,,
OE-LFP10Ah-80SOC-Cell15,"No effect, local heating, internal discharge – 2",2,40.17749123372635,10000,80.0,24.097789714713898,1.5797015190124513,25.333333333333336,,,,TR_V1,,,,,,,,,,,,,,,,,,thermal_runaway,,
LFP10Ah-60SOC-Cell17,"Moderate effect, extended joule heating, local reactions (no spread) – 3",3,33.17794976124558,10000,60.0,24.100838700824905,0.9104443937540054,19.0,53.68330001831055,3.8334500789642334,0.0630000000000001,TR_V1,3.298,3.235,0.06300000000000017,3.172,3.260369467520088,0.0391552808277619,0.0,53.6833,16.95418,36.72912,0.7481600000000022,8.888,-118.27394007898678,-123.378,,,728.699999999964,thermal_runaway,,
Soteria-SCC-4720mAh-40SOC,"No effect, instant local Joule heating, no internal discharge – 1",1,5.0,4720,40.0,20.365593842636848,0.2071699686348438,5.978666666666667,27.371519088745117,0.8722946047782898,0.0110000000000001,TR_V1,3.685,3.674,0.01100000000000012,3.669,3.6794633637053913,0.004411265270456754,0.0,27.37152,23.23089,4.140630000000002,0.13607999999999976,8.675,-157.27319286256642,-154.18,,,509.558,thermal_runaway,,
Soteria-SCC-4700mAh-100SOC-12mm,"No effect, instant local Joule heating, no internal discharge – 1",1,5.0,4700,100.0,20.26365629565802,0.2028302736580371,14.883333333333333,,,,TR_V1,,,,,,,,,,,,,,,,,,thermal_runaway,,
OE-LFP-cell14-60SOC-10Ah,"No effect, local heating, internal discharge – 2",2,36.419752623487,10000,60.0,24.373702154406395,3.879383802413941,19.0,,,,TR_V1,3.295,3.246,0.04899999999999993,3.226,3.2556068939536638,0.024953802786134925,0.0,56.15605,22.397,33.75905,3.1374700000000004,2.215,-187.7191849689207,-187.099,,,617.309,thermal_runaway,,
OE-LFP10Ah-80SOC-cell13,"Moderate effect, extended joule heating, local reactions (no spread) – 3",3,41.70631769535451,10000,80.0,25.58638237950711,1.6199353158473968,25.333333333333336,,,,TR_V1,,,,,,,,,,,,,,,,,,thermal_runaway,,
OE-LFP10Ah-60SOC,"No effect, local heating, internal discharge – 2",2,36.36049539944331,10000,60.0,26.777509255218508,1.416319477558136,19.0,,,,TR_V1,,,,,,,,,,,,,,,,,,thermal_runaway,,
500mAh1-20S0C,"No effect, local heating, internal discharge – 2",2,14.427464368051668,500,20.0,23.526849791513264,0.4672812432050705,1.2666666666666668,48.749000549316406,1.9674999713897705,3.74572754,TR_V1,,,,,,,,,,,,,,,,,,thermal_runaway,,
500mAh1-40S0C,"No effect, local heating, internal discharge – 2",2,17.623941157112277,500,40.0,25.09565991843716,0.8282812386751175,2.5333333333333337,63.11100006103515,3.487499952316284,3.77532959,TR_V1,3.78143311,0.00640869,3.77502442,-0.05950928,0.4330314061069182,1.1233977700514244,11435.0,63.111,23.832,39.278999999999996,0.7389999999999972,2.198291016672,-117.29645750747103,-110.88588867501599,,,1433.1,thermal_runaway,,
500mAh1-40S0C,"No effect, local heating, internal discharge – 2",2,17.623941157112277,500,40.0,25.09565991843716,0.8282812386751175,2.5333333333333337,63.11100006103515,3.487499952316284,3.77532959,TR_V1,3.78143311,0.00640869,3.77502442,-0.05950928,0.4330314061069182,1.1233977700514244,11435.0,63.111,23.832,39.278999999999996,0.7389999999999972,2.198291016672,-117.29645750747103,-110.88588867501599,,,1433.1,thermal_runaway,,
500mAh1-60S0C,"No effect, local heating, internal discharge – 2",2,22.042717191175,500,60.0,27.64570676544843,1.430343759059906,3.8,92.94400024414062,6.022500038146973,3.8684082,TR_V1,,,,,,,,,,,,,,,,,,thermal_runaway,,
500mAh1-80S0C,"No effect, local heating, internal discharge – 2",2,24.199762972330163,500,80.0,27.82516924950988,0.874593722820282,6.333333333333334,95.38099670410156,3.682499885559082,3.99505615,TR_V1,3.99810791,0.00244141,3.9956665,-0.05706787,0.3620667322813099,1.0631494626526414,12487.0,95.381,23.816,71.565,0.777000000000001,0.9713378916720001,-105.0823859105787,-94.373144533344,,,1542.2,thermal_runaway,,
500mAh1-100S0C,"No effect, local heating, internal discharge – 2",2,24.266111321794135,500,100.0,26.43940296128109,0.743375027179718,7.916666666666668,77.75299835205078,3.130000114440918,4.12963868,TR_V1,,,,,,,,,,,,,,,,,,thermal_runaway,,
500mAh2-20S0C,"No effect, local heating, internal discharge – 2",2,16.16521561509925,500,20.0,25.006913529500935,0.7249687522649765,1.2666666666666668,,,,TR_V1,,,,,,,,,,,,,,,,,,thermal_runaway,,
500mAh2-40S0C,"No effect, local heating, internal discharge – 2",2,20.675375382438716,500,40.0,27.450229521925667,0.891812527179718,3.166666666666667,,,,TR_V1,,,,,,,,,,,,,,,,,,thermal_runaway,,
500mAh2-60S0C,"No effect, local heating, internal discharge – 2",2,20.842147759808455,500,60.0,26.88688736579155,0.988593727350235,3.8,,,,TR_V1,,,,,,,,,,,,,,,,,,thermal_runaway,,
500mAh2-80S0C,"No effect, local heating, internal discharge – 2",2,22.6432311221106,500,80.0,26.224699856255768,0.9185312658548356,6.333333333333334,,,,TR_V1,,,,,,,,,,,,,,,,,,thermal_runaway,,
500mAh2-100S0C,"No effect, local heating, internal discharge – 2",2,24.783461846977225,500,100.0,26.981690990994124,0.718437522649765,7.916666666666668,,,,TR_V1,,,,,,,,,,,,,,,,,,thermal_runaway,,
500mAh3-20S0C,"No effect, local heating, internal discharge – 2",2,17.814582230509117,500,20.0,26.620061415295595,0.761187481880188,1.2666666666666668,,,,TR_V1,3.75091553,0.00915527,3.74176026,-0.07904053,0.6680347296990742,1.3528978406214087,5421.0,79.9,23.912,55.98800000000001,0.6769999999999996,26.18408203,-59.31843887107407,7.69042969,,,730.8,thermal_runaway,,
500mAh3-20S0C,"No effect, local heating, internal discharge – 2",2,17.814582230509117,500,20.0,26.620061415295595,0.761187481880188,1.2666666666666668,,,,TR_V1,3.75091553,0.00915527,3.74176026,-0.07904053,0.6680347296990742,1.3528978406214087,5421.0,79.9,23.912,55.98800000000001,0.6769999999999996,26.18408203,-59.31843887107407,7.69042969,,,730.8,thermal_runaway,,
500mAh3-40S0C,"No effect, local heating, internal discharge – 2",2,19.200113623220076,500,40.0,26.46639488227998,1.033718740940094,2.5333333333333337,,,,TR_V1,3.78448486,0.02380371,3.76068115,-0.02471924,0.4871973255818301,1.1250643369770783,8168.0,78.071,24.592,53.479,0.882000000000005,21.97265625,-51.09409881035855,10.49804687,,,1034.2,thermal_runaway,,
500mAh3-60S0C,"No effect, local heating, internal discharge – 2",2,21.43054613757473,500,60.0,26.95397320278826,0.559906268119812,4.75,,,,TR_V1,,,,,,,,,,,,,,,,,,thermal_runaway,,
500mAh3-80S0C,"No effect, local heating, internal discharge – 2",2,23.006773793977707,500,80.0,26.8726487758579,0.634125018119812,6.333333333333334,,,,TR_V1,3.99108887,0.00274658,3.98834229,-0.07659912,0.25704656866078235,0.8917444979906962,14906.0,82.976,24.865,58.111000000000004,0.5549999999999997,28.3203125,-105.80784625868873,12.39013672,,,1779.0,thermal_runaway,,
500mAh3-80S0C,"No effect, local heating, internal discharge – 2",2,23.006773793977707,500,80.0,26.8726487758579,0.634125018119812,6.333333333333334,,,,TR_V1,3.99108887,0.00274658,3.98834229,-0.07659912,0.25704656866078235,0.8917444979906962,14906.0,82.976,24.865,58.111000000000004,0.5549999999999997,28.3203125,-105.80784625868873,12.39013672,,,1779.0,thermal_runaway,,
500mAh3-100S0C,"No effect, local heating, internal discharge – 2",2,25.449701534195903,500,100.0,27.34333697804229,1.023031222820282,7.916666666666668,,,,TR_V1,,,,,,,,,,,,,,,,,,thermal_runaway,,
2000mAh1-20S0C,"No effect, local heating, internal discharge – 2",2,22.846646740902187,2000,20.0,27.660938353209417,0.952375054359436,5.066666666666667,93.14900207519533,4.010000228881836,3.73382569,TR_V1,,,,,,,,,,,,,,,,,,thermal_runaway,,
2000mAh1-40S0C,"No effect, local heating, internal discharge – 2",2,27.08200541480352,2000,40.0,27.1573803876238,0.624625027179718,10.133333333333336,86.54900360107422,2.630000114440918,3.73352051,TR_V1,,,,,,,,,,,,,,,,,,thermal_runaway,,
2000mAh1-60S0C,"Moderate effect, extended joule heating, local reactions (no spread) – 3",3,26.557432678089185,2000,60.0,25.546047275012377,0.444718736410141,11.4,67.76499938964844,1.872499942779541,3.67095947,TR_V1,3.85314941,0.18157959,3.6715698199999998,0.13763428,1.9089214656968567,1.553236365827672,12509.0,67.765,24.229,43.536,0.4239999999999995,5.79833984,-54.522095398154285,-7.14111328,,,2663.8,thermal_runaway,,
2000mAh1-60S0C,"Moderate effect, extended joule heating, local reactions (no spread) – 3",3,26.557432678089185,2000,60.0,25.546047275012377,0.444718736410141,11.4,67.76499938964844,1.872499942779541,3.67095947,TR_V1,3.85314941,0.18157959,3.6715698199999998,0.13763428,1.9089214656968567,1.553236365827672,12509.0,67.765,24.229,43.536,0.4239999999999995,5.79833984,-54.522095398154285,-7.14111328,,,2663.8,thermal_runaway,,
2000mAh1-80S0C,"Moderate effect, extended joule heating, local reactions (no spread) – 3",3,36.25867252986534,2000,80.0,26.181120423882245,0.644218772649765,20.26666666666667,74.75900268554688,2.7125000953674316,3.83575439,TR_V1,,,,,,,,,,,,,,,,,,thermal_runaway,,
2000mAh1-100S0C,"Moderate effect, extended joule heating, local reactions (no spread) – 3",3,35.72703791103141,2000,100.0,26.930996221714985,0.629375022649765,19.0,83.6989974975586,2.6500000953674316,4.07958985,TR_V1,,,,,,,,,,,,,,,,,,thermal_runaway,,
2000mAh2-20S0C,"No effect, local heating, internal discharge – 2",2,20.16484859755186,2000,20.0,26.75168193201768,0.4464999988675117,3.8000000000000007,,,,TR_V1,3.75427246,0.04425049,3.71002197,0.01525879,1.008804963647162,1.3864008206642076,9278.0,81.492,23.924,57.568000000000005,0.5040000000000049,0.61035156,-44.43508751474012,-6.77490234,,,1422.5,thermal_runaway,,
2000mAh2-20S0C,"No effect, local heating, internal discharge – 2",2,20.16484859755186,2000,20.0,26.75168193201768,0.4464999988675117,3.8000000000000007,,,,TR_V1,3.75427246,0.04425049,3.71002197,0.01525879,1.008804963647162,1.3864008206642076,9278.0,81.492,23.924,57.568000000000005,0.5040000000000049,0.61035156,-44.43508751474012,-6.77490234,,,1422.5,thermal_runaway,,
2000mAh2-40S0C,"No effect, local heating, internal discharge – 2",2,27.126247800555817,2000,40.0,27.236654032436004,0.589593768119812,10.133333333333336,,,,TR_V1,,,,,,,,,,,,,,,,,,thermal_runaway,,
2000mAh2-60S0C,"Moderate effect, extended joule heating, local reactions (no spread) – 3",3,30.179288895773112,2000,60.0,25.442122242696303,0.370499986410141,15.2,,,,TR_V1,,,,,,,,,,,,,,,,,,thermal_runaway,,
2000mAh2-80S0C,"Moderate effect, extended joule heating, local reactions (no spread) – 3",3,34.477049952100174,2000,80.0,24.729029107441956,0.3146875113248825,20.26666666666667,,,,TR_V1,3.98834229,0.08911133,3.8992309599999997,0.0592041,1.8413866572510742,1.6424158975204994,13680.0,59.503,24.398,35.105000000000004,0.277000000000001,11.23046875,-55.88048348743186,-7.69042969,,,2895.9,thermal_runaway,,
2000mAh2-80S0C,"Moderate effect, extended joule heating, local reactions (no spread) – 3",3,34.477049952100174,2000,80.0,24.729029107441956,0.3146875113248825,20.26666666666667,,,,TR_V1,3.98834229,0.08911133,3.8992309599999997,0.0592041,1.8413866572510742,1.6424158975204994,13680.0,59.503,24.398,35.105000000000004,0.277000000000001,11.23046875,-55.88048348743186,-7.69042969,,,2895.9,thermal_runaway,,
2000mAh2-100S0C,"Moderate effect, extended joule heating, local reactions (no spread) – 3",3,40.84144266713188,2000,100.0,25.982223905806993,0.3592187613248825,25.333333333333336,,,,TR_V1,4.1506958,0.03631592,4.11437988,0.00701904,0.8978602429486355,1.3123361290737423,20884.0,72.513,24.626,47.887,0.3100000000000023,18.00537109,-27.44647868923199,-6.59179687,,,2990.9,thermal_runaway,,
OE-NMC10Ah-60SOC,"Physical effect, rupture of pouch, smoke, gas release, fire – 7",7,100.0,10000,60.0,31.17243349978093,22.72296361923218,57.0,150.24270629882812,95.6756362915039,3.757,TR_V1,3.753,-0.004,3.757,-0.007,2.88494997236042,1.5454418221829005,833.0,150.2427,22.75592,127.48678000000001,17.648509999999995,3.779,-94.78860696517414,-2.691,,,311.57,thermal_runaway,,
OE-NMC10Ah-50SOC,"Physical effect, rupture of pouch, smoke, gas release, fire – 7",7,100.0,10000,50.0,31.17243349978093,25.971574115753175,63.333333333333336,,,,TR_V1,3.682,-0.006,3.6879999999999997,-0.007,2.648973191587705,1.533177258802594,1241.0,150.2427,23.08531,127.15739000000002,12.790700000000001,3.611,-89.35657014097528,-0.099,,,376.947,thermal_runaway,,
1500mAh1-20S0C,"No effect, local heating, internal discharge – 2",2,20.735119965899763,1500,20.0,26.952047049233094,0.81640625,3.8,83.96099853515625,3.4375,3.73504639,TR_V1,,,,,,,,,,,,,,,,,,thermal_runaway,,
1500mAh1-40S0C,"No effect, local heating, internal discharge – 2",2,25.16080469087016,1500,40.0,27.588419292323305,0.8057187318801879,7.6,92.1760025024414,3.3924999237060547,3.76068116,TR_V1,,,,,,,,,,,,,,,,,,thermal_runaway,,
1500mAh1-60S0C,"No effect, local heating, internal discharge – 2",2,28.985749600311948,1500,60.0,27.664426681380306,0.7546562522649765,11.4,93.1959991455078,3.177500009536743,3.81561279,TR_V1,3.85894775,0.04302979,3.81591796,0.00183105,0.6411850514703973,1.0810508767543086,15781.0,93.196,23.488,69.708,0.7349999999999994,3.72314453,-22.49034192411895,-7.32421875,,,2085.1,thermal_runaway,,
1500mAh1-60S0C,"No effect, local heating, internal discharge – 2",2,28.985749600311948,1500,60.0,27.664426681380306,0.7546562522649765,11.4,93.1959991455078,3.177500009536743,3.81561279,TR_V1,3.85894775,0.04302979,3.81591796,0.00183105,0.6411850514703973,1.0810508767543086,15781.0,93.196,23.488,69.708,0.7349999999999994,3.72314453,-22.49034192411895,-7.32421875,,,2085.1,thermal_runaway,,
1500mAh1-80S0C,"No effect, local heating, internal discharge – 2",2,32.780034024669234,1500,80.0,27.659304869327453,0.7540624886751175,15.2,93.1269989013672,3.174999952316284,3.93463135,TR_V1,,,,,,,,,,,,,,,,,,thermal_runaway,,
1500mAh1-100S0C,"No effect, local heating, internal discharge – 2",2,36.704838980847306,1500,100.0,27.63923479379585,0.8989375203847885,19.0,92.85700225830078,3.785000085830689,4.0890503,TR_V1,4.14215088,0.05249023,4.08966065,-0.01373291,1.0425881089959124,1.3402847082943097,12039.0,92.857,23.78,69.077,0.8059999999999974,2.50244141,-19.578808972978642,-6.71386719,,,1719.1,thermal_runaway,,
1500mAh2-20S0C,"No effect, local heating, internal discharge – 2",2,19.510053794631837,1500,20.0,25.95854335531541,0.5848437726497651,3.8,,,,TR_V1,3.75183105,0.03295898,3.7188720699999998,-0.01678467,0.5828006903112631,1.1613743459104473,9901.0,72.249,24.347,47.901999999999994,0.5140000000000029,0.24414062,-34.14433806289942,-18.79882812,,,1253.0,thermal_runaway,,
1500mAh2-20S0C,"No effect, local heating, internal discharge – 2",2,19.510053794631837,1500,20.0,25.95854335531541,0.5848437726497651,3.8,,,,TR_V1,3.75183105,0.03295898,3.7188720699999998,-0.01678467,0.5828006903112631,1.1613743459104473,9901.0,72.249,24.347,47.901999999999994,0.5140000000000029,0.24414062,-34.14433806289942,-18.79882812,,,1253.0,thermal_runaway,,
1500mAh2-40S0C,"No effect, local heating, internal discharge – 2",2,24.214589209291148,1500,40.0,26.71582879715444,0.732093745470047,7.6,,,,TR_V1,,,,,,,,,,,,,,,,,,thermal_runaway,,
1500mAh2-60S0C,"No effect, local heating, internal discharge – 2",2,29.5335612548508,1500,60.0,28.112488317799347,0.8544062703847886,11.4,,,,TR_V1,,,,,,,,,,,,,,,,,,thermal_runaway,,
1500mAh2-80S0C,"No effect, local heating, internal discharge – 2",2,33.24412437935096,1500,80.0,27.97614519456448,0.901312518119812,15.2,,,,TR_V1,3.98864746,0.0668335,3.92181396,0.01281738,0.8474359903766343,1.1945195477537462,13129.0,97.468,23.955,73.513,0.7840000000000025,8.05664062,-19.317539100515773,-7.26318359,,,1883.1,thermal_runaway,,
1500mAh2-80S0C,"No effect, local heating, internal discharge – 2",2,33.24412437935096,1500,80.0,27.97614519456448,0.901312518119812,15.2,,,,TR_V1,3.98864746,0.0668335,3.92181396,0.01281738,0.8474359903766343,1.1945195477537462,13129.0,97.468,23.955,73.513,0.7840000000000025,8.05664062,-19.317539100515773,-7.26318359,,,1883.1,thermal_runaway,,
1500mAh2-100S0C,"No effect, local heating, internal discharge – 2",2,36.41681892309928,1500,100.0,27.65046473378285,0.599687522649765,19.0,,,,TR_V1,4.13787842,0.13153076,4.006347659999999,0.08789062,1.1330609835911396,1.324049834511195,14125.0,93.008,24.04,68.96799999999999,0.5580000000000069,16.96777344,-19.335792945788747,-6.46972656,,,2136.9,thermal_runaway,,
1500mAh3-20S0C,"No effect, local heating, internal discharge – 2",2,20.3604703604404,1500,20.0,26.740678693773734,0.653125,3.8,,,,TR_V1,,,,,,,,,,,,,,,,,,thermal_runaway,,
1500mAh3-40S0C,"No effect, local heating, internal discharge – 2",2,25.8511905026786,1500,40.0,27.82458637678151,1.2599374592304229,7.6,,,,TR_V1,,,,,,,,,,,,,,,,,,thermal_runaway,,
1500mAh3-60S0C,"No effect, local heating, internal discharge – 2",2,29.54771490877785,1500,60.0,28.09457947399137,0.886468768119812,11.4,,,,TR_V1,,,,,,,,,,,,,,,,,,thermal_runaway,,
1500mAh3-80S0C,"No effect, local heating, internal discharge – 2",2,33.05857501393363,1500,80.0,27.855314588207055,0.836593759059906,15.2,,,,TR_V1,,,,,,,,,,,,,,,,,,thermal_runaway,,
1500mAh3-100S0C,"No effect, local heating, internal discharge – 2",2,36.99201643832303,1500,100.0,28.30463099447665,0.520718777179718,19.0,,,,TR_V1,,,,,,,,,,,,,,,,,,thermal_runaway,,
OE-NMC10Ah-45SOC,"Moderate effect, extended joule heating, local reactions (limited spread) – 4",4,38.81641087286675,10000,45.0,23.22260902477308,12.177135181427,14.25,,,,TR_V1,3.658,3.586,0.07200000000000006,2.941,3.6092980332829048,0.07825000078500047,0.0,46.27587,22.5769,23.69897,5.211670000000002,3.177,-44.50942571860817,2.442,,,601.909,thermal_runaway,,
OE-NMC10Ah-20SOC,"Moderate effect, extended joule heating, local reactions (no spread) – 3",3,25.334298838146537,10000,20.0,23.33409396506152,6.500204873085022,6.333333333333334,47.170921325683594,27.36928367614746,0.125,TR_V1,,,,,,,,,,,,,,,,,,thermal_runaway,,
Soteria-SCC-5050mAhr-100SOC,"No effect, instant local Joule heating, no internal discharge – 1",1,5.0,5050,100.0,20.659159244444695,0.2265631221234798,15.991666666666667,,,,TR_V1,4.177,4.144,0.032999999999999474,4.14,4.162977557598184,0.011409718816868178,0.0,28.98419,22.4273,6.556890000000003,0.14512000000000214,3.907,-167.12237722334967,-176.139,,,746.405,thermal_runaway,,
Soteria-control-5100mAh-50SOC,"Physical effect (pouch swelling), rupture of pouch, gas release –  6",6,77.86941270459458,5100,50.0,31.17243349978093,17.155312538146973,40.37500000000001,,,,TR_V1,3.751,-0.005,3.756,-0.008,2.839601640304628,1.5851035850685753,830.0,150.2427,22.25823,127.98447000000002,17.643320000000003,4.251,-73.54989338019918,0.522,,,270.612,thermal_runaway,,
OE-NMC10Ah-20SOC-cell2,"Moderate effect, extended joule heating, local reactions (no spread) – 3",3,30.119488568944348,10000,20.0,24.755963464421647,9.863525104522704,6.333333333333334,,,,TR_V1,3.532,3.406,0.1259999999999999,2.127,3.453055791293415,0.12368993161012799,0.0,59.76266,22.93581,36.82684999999999,4.66169,1.815,-60.718485462832,1.213,,,610.302,thermal_runaway,,
OE-NMC10Ah-45SOC-cell2,"Moderate effect, extended joule heating, local reactions (limited spread) – 4",4,40.95867625441601,10000,45.0,24.814391799434524,12.72761778831482,14.25,,,,TR_V1,3.658,3.516,0.1419999999999999,2.856,3.5661041304003795,0.11280056432832378,0.0,60.32886,22.7536,37.57526,6.927670000000003,1.008,-49.187366830194655,0.662,,,613.159,thermal_runaway,,
OE-LFP10Ah-20SOC,"No effect, local heating, internal discharge – 2",2,19.95171030629507,10000,20.0,23.604223256000196,0.8474870502948761,6.333333333333334,,,,TR_V1,3.244,3.181,0.06300000000000017,3.174,3.2069793577981645,0.030643025078749556,0.0,49.39346,22.14089,27.25257,0.4887499999999996,5.538,-162.9809137614679,-159.863,,,602.815,thermal_runaway,,
Soteria-Control-5120mAh-50SOC,"Moderate effect, extended joule heating, local reactions (limited spread) – 4",4,55.64345161069199,5120,50.0,31.17243349978093,10.984351444244384,24.32,,,,TR_V1,,,,,,,,,,,,,,,,,,thermal_runaway,,
Soteria-Control-5100mAh-55SOC,"Physical effect (pouch swelling), rupture of pouch, gas release –  6",6,79.5858979665117,5100,55.0,31.17243349978093,14.834297800064087,44.41250000000001,,,,TR_V1,3.794,-0.018,3.812,-0.019,2.698603286384977,1.6875717637543293,740.0,150.2427,22.3288,127.91390000000001,8.340000000000003,3.385,-89.21901369327072,1.821,,,234.684,thermal_runaway,,
Soteria-Control-5010mAh-20SOC,"Moderate effect, extended joule heating, local reactions (limited spread) – 4",4,43.487449783451986,5010,20.0,31.17243349978093,19.97534961700439,3.173,,,,TR_V1,3.564,1.145,2.419,1.145,3.188541688654354,0.5616629515296901,513.0,150.2427,22.0743,128.16840000000002,8.595669999999998,2.912,-64.68445237467019,-21.81,,,713.391,thermal_runaway,,
Soteria-Control-5030mAh-10SOC,"Moderate effect, extended joule heating, local reactions (no spread) – 3",3,28.875900328233666,5030,10.0,30.43788854781273,7.684845113754273,1.5865,,,,TR_V1,3.493,1.263,2.23,1.263,3.0749514321295144,0.5717443376140976,543.0,136.5742,21.8959,114.6783,3.3295600000000007,7.393,-64.65725363221253,-25.695,,,701.944,thermal_runaway,,
Soteria-SCC-4870mah-0SOC,"No effect, instant local Joule heating, no internal discharge – 1",1,5.0,4870,0.0,19.91626558438348,0.2141281321644783,0.1542166666666666,,,,TR_V1,3.393,3.373,0.019999999999999574,3.369,3.3828743267504486,0.00702949840286813,0.0,25.03469,21.7606,3.274090000000001,0.10426999999999964,6.952,-164.55374277786842,-165.934,,,602.088,thermal_runaway,,
Soteria-SCC-4630mAh-10SOC,"No effect, instant local Joule heating, no internal discharge – 1",1,5.0,4630,10.0,20.014424082407988,0.207017309218645,1.4661666666666668,,,,TR_V1,3.526,3.51,0.016000000000000014,3.506,3.5181131551544604,0.004880939960385856,0.0,25.53189,21.92809,3.6037999999999997,0.12604999999999933,6.264,-172.21320999652897,-164.244,,,843.154,thermal_runaway,,
Soteria-SCC-5080mAh-20SOC,"No effect, instant local Joule heating, no internal discharge – 1",1,5.0,5080,20.0,20.29962008913301,0.1882306315004825,3.2173333333333334,,,,TR_V1,,,,,,,,,,,,,,,,,,thermal_runaway,,
Soteria-SCC-5170mAh-60SOC,"No effect, instant local Joule heating, no internal discharge – 1",1,5.0,5170,60.0,20.056965510452702,0.2020302556455135,9.823,,,,TR_V1,3.837,3.824,0.013000000000000345,3.819,3.8310285819430816,0.004266061546646058,0.0,25.74966,22.18703,3.5626299999999986,0.14691000000000187,-1.389,-188.11043314524045,-167.006,,,807.711,thermal_runaway,,
ChevyVolt-0SOC-6mm-cell1,,,19.275644089704848,26000,0.0,25.05308546098679,2.5858919620513916,2.4700000000000006,,,,TR_V1,,,,,,,,,,,,,,,,,,thermal_runaway,,
ChevyVolt-20SOC-6mm-cell1,,,34.910796774580724,26000,20.0,26.027940385693956,3.2495230555534365,16.46666666666667,,,,TR_V1,3.588,2.972,0.6160000000000001,2.965,3.328993427112116,0.14823442330436726,0.0,73.024703,22.173027,50.851676,0.7164399999999986,13.411,-42.91748928242485,8.733,,,2365.084,thermal_runaway,,
